Repository: picklu/solar-papers

File: data/prscs/2501_3000_savedrecs.csv (part 1 of 22)
PT,AU,BA,BE,GP,AF,BF,CA,TI,SO,SE,BS,LA,DT,CT,CY,CL,SP,HO,DE,ID,AB,C1,RP,EM,RI,OI,FU,FX,CR,NR,TC,Z9,U1,U2,PU,PI,PA,SN,EI,BN,J9,JI,PD,PY,VL,IS,PN,SU,SI,MA,BP,EP,AR,DI,D2,EA,EY,PG,WC,SC,GA,UT,PM,OA,HC,HP,DA
J,"Urieta-Mora, J; Garcia-Benito, I; Molina-Ontoria, A; Martin, N",,,,"Urieta-Mora, Javier; Garcia-Benito, Ines; Molina-Ontoria, Agustin; Martin, Nazario",,,Hole transporting materials for perovskite solar cells: a chemical approach,CHEMICAL SOCIETY REVIEWS,,,,,,,,,,,,"Photovoltaic solar cells based on perovskites have come to the forefront in science by achieving exceptional power conversion efficiencies (PCEs) in less than a decade of research. This still young generation of solar cells is currently rivalling, in PCEs, well-established technologies, such as cadmium telluride (CdTe) and silicon. Further improvements in device stability by means of innovative materials are yet to come, with technology becoming closer to meeting the market requirements. Emerging from this groundbreaking discovery, a great number of charge transporting materials have flourished, which is particularly true for hole transporting materials (HTMs). The huge number of molecules prepared stem from design and engineering of a wide variety of new and also chemically modified old molecules where organic synthesis has played a fundamental role. In this review, the contribution of chemistry through those synthetic protocols used for producing new and innovative HTMs from relatively simple organic molecules is presented in a rational and systematic manner. The variety and impact of synthetic strategies followed, the structure-property relationship and stability, conductivity and device performance are highlighted from a chemical viewpoint.",,,,"Molina-Ontoria, Agustin/G-4720-2014; Garcia-Benito, Ines/N-6310-2019; Martin, Nazario/B-4329-2008","Molina-Ontoria, Agustin/0000-0003-3924-7150; Garcia-Benito, Ines/0000-0002-1896-2836; Urieta Mora, Javier/0000-0002-7810-581X; Martin, Nazario/0000-0002-5355-1477",,,,,,,,,,,,0306-0012,1460-4744,,,,7-Dec,2018,47,23,,,,,,,,10.1039/c8cs00262b,,,,,,,,WOS:000451657800003,30283961,,,,
J,"Kumar, A; Priyadarshi, A; Shukla, S; Manjappa, M; Haur, LJ; Mhaisalkar, SG; Singh, R",,,,"Kumar, Abhishek; Priyadarshi, Anish; Shukla, Sudhanshu; Manjappa, Manukumara; Haur, Lew Jia; Mhaisalkar, Subodh G.; Singh, Ranjan",,,Ultrafast THz photophysics of solvent engineered triple-cation halide perovskites,JOURNAL OF APPLIED PHYSICS,,,,,,,,,,,,"Solution processed thin film organic-inorganic perovskites are key to the large scale manufacturing of next generation wafer scale solar cell devices. The high efficiency of the hybrid perovskite solar cells is derived mainly from the large carrier mobility and the charge dynamics of films, which heavily depend on the type of solvent used for the material preparation. Here, we investigate the nature of conduction and charge carrier dynamics of mixed organic-inorganic cations [methylammonium (MA), formamidinium (FA), and cesium (Cs)] along with the mixed halides [iodine (I) and bromine (Br)] perovskite material [Cs-0.05(MA(0.17)FA(0.83))(0.95)Pb(I0.83Br0.17)(3)] synthesized in different solvents using optical pump terahertz probe (OPTP) spectroscopy. Our findings reveal that carrier mobilities and diffusion lengths strongly depend on the type of solvent used for the preparation of the mixed cation perovskite film. The mixed cation perovskite film prepared using dimethylformamide/ dimethylsulfoxide solvent shows greater mobility and diffusion length compared to.-butyrolactone solvent. Our findings provide valuable insights to improve the charge carrier transport in mixed cation perovskites through solvent engineering. Published by AIP Publishing.",,,,"Mhaisalkar, Subodh/A-2231-2011; Singh, Ranjan/B-4091-2010","Mhaisalkar, Subodh/0000-0002-9895-2426; Singh, Ranjan/0000-0001-8068-7428",,,,,,,,,,,,0021-8979,1089-7550,,,,7-Dec,2018,124,21,,,,,,,215106,10.1063/1.5051561,,,,,,,,WOS:000452538100033,,,,,
J,"Kar, M; Korzdorfer, T",,,,"Kar, M.; Koerzdoerfer, T.",,,Computational screening of methylammonium based halide perovskites with bandgaps suitable for perovskite-perovskite tandem solar cells,JOURNAL OF CHEMICAL PHYSICS,,,,,,,,,,,,"We aim to find homovalent alternatives for lead and iodine in CH3NH3PbI3 perovskites that show bandgaps suitable for building novel perovskite-perovskite tandem solar cells. To this end, we employ a computational screening for materials with a bandgap between 1.0 eV and 1.9 eV, using density functional theory calculations at the Perdew-Burke-Ernzerhof and Heyd-Scuseria-Ernzerhof levels of theory. The room-temperature stability of the materials and their phases that satisfy the bandgap criteria is evaluated based on the empirical Goldschmidt tolerance factor. In total, our screening procedure covers 30 different perovskite structures in three phases (orthorhombic, cubic, tetragonal) each. We find 9 materials that are predicted to be stable at room temperature and to have bandgaps in an energy range suitable for application in tandem solar cells. Published by AIP Publishing.",,,,"Korzdorfer, Thomas/B-8266-2014","Korzdorfer, Thomas/0000-0002-5679-7261",,,,,,,,,,,,0021-9606,1089-7690,,,,7-Dec,2018,149,21,,,,,,,214701,10.1063/1.5037535,,,,,,,,WOS:000452539400020,30525730,,,,
J,"Zhou, JS; Ye, ZL; Hou, J; Wu, JJ; Zheng, YZ; Tao, X",,,,"Zhou, Junshuai; Ye, Zhili; Hou, Jie; Wu, Jiaojiao; Zheng, Yan-Zhen; Tao, Xia",,,Efficient ambient-air-stable HTM-free carbon-based perovskite solar cells with hybrid 2D-3D lead halide photoabsorbers,JOURNAL OF MATERIALS CHEMISTRY A,,,,,,,,,,,,"Hole transport material (HTM)-free carbon-based perovskite solar cells (C-PSCs) have shown much promise because of their excellent stability and low cost. However, the most commonly used three-dimensional (3D) MAPbI(3) photoabsorber is ambient-unstable and incompatible with the low-cost mass-production of C-PSCs. Considering the proven operational stability of two-dimensional (2D) perovskites, we herein attempt to use a series of new 2D-3D hybrid (EA)(2)(MA)(n-1)PbnI3n+1 perovskites in C-PSCs. We find that the fabricated (EA)(2)(MA)(n-1)PbnI3n+1 films (n = 20, 10, and 6) exhibit extremely improved ambient and photo-stability under 60 day-ambient conditions. The HTM-free C-PSCs with a structure of ITO/C-60/(EA)(2)(MA)(n-1)PbnI3n+1/C retain outstanding power conversion efficiency over 11.88%. Particularly, by tuning the stoichiometry of (EA)(2)(MA)(n-1)PbnI3n+1 to n = 6, the n(6)-2D device maintains a long-term stability of 93% under ambient conditions after 2160 hours, a thermal stability of 80% after heating at 80 degrees C over 100 hours, and a photo-stability of 92% under continuous 1 sun illumination over 300 hours, which are apparently superior to those of the MAPbI(3) device (i.e. ambient stability of 73%; thermal stability of 9%; photo-stability of 67% after 83 hours). To the best of our knowledge, our fabricated C-PSC with the 2D-3D halide photoabsorber exhibits the best ambient-air-stable performance among all low-temperature carbon electrode-based PSCs reported so far.",,,,,,,,,,,,,,,,,2050-7488,2050-7496,,,,7-Dec,2018,6,45,,,,,22626,22635,,10.1039/c8ta07836j,,,,,,,,WOS:000451738200026,,,,,
J,"Imran, M; Coskun, H; Isikgor, FH; Li, BC; Khan, NA; Ouyang, JY",,,,"Imran, Muhammad; Coskun, Hikmet; Isikgor, Furkan H.; Li Bichen; Khan, Nawazish A.; Ouyang, Jianyong",,,Highly efficient and stable inverted perovskite solar cells with two-dimensional ZnSe deposited using a thermal evaporator for electron collection,JOURNAL OF MATERIALS CHEMISTRY A,,,,,,,,,,,,"Hybrid organic-inorganic perovskite solar cells (PSCs) have been attracting great attention. A conjugated organic molecule, bathocuproine (BCP), is often deposited on C60 for electron collection in inverted PSCs. But organic molecules are not stable against UV light and cannot act as good barrier layers to protect the perovskite layer. In principle, inorganic materials can have better stability, but the thermal deposition of inorganic materials usually requires very high temperature. In this work, zinc selenide (ZnSe), a two-dimensional (2D) II-VI semiconductor material with a wide bandgap and high electron mobility, is investigated for electron collection in PSCs without BCP. The ZnSe layer is deposited by using a normal thermal evaporator. The PSCs with ZnSe can exhibit a power conversion efficiency (PCE) of 18.38%, comparable to that with BCP. In addition, the former has better stability than the latter. We also demonstrate PSCs with inorganic materials for both hole and electron collection.",,,,"Khan, Nawazish Ali/E-2109-2012","Ouyang, Jianyong/0000-0001-9901-0177",,,,,,,,,,,,2050-7488,2050-7496,,,,7-Dec,2018,6,45,,,,,22713,22720,,10.1039/c8ta08306a,,,,,,,,WOS:000451738200035,,,,,
J,"Herckens, R; Van Gompel, WTM; Song, WY; Gelvez-Rueda, MC; Maufort, A; Ruttens, B; D'Haen, J; Grozema, FC; Aernouts, T; Lutsen, L; Vanderzande, D",,,,"Herckens, Roald; Van Gompel, Wouter T. M.; Song, Wenya; Gelvez-Rueda, Maria C.; Maufort, Arthur; Ruttens, Bart; D'Haen, Jan; Grozema, Ferdinand C.; Aernouts, Tom; Lutsen, Laurence; Vanderzande, Dirk",,,"Multi- layered hybrid perovskites templated with carbazole derivatives: optical properties, enhanced moisture stability and solar cell characteristics",JOURNAL OF MATERIALS CHEMISTRY A,,,,,,,,,,,,"Research into 2D layered hybrid perovskites is on the rise due to the enhanced stability of these materials compared to 3D hybrid perovskites. Recently, interest towards the use of functional organic cations for these materials is increasing. However, a vast amount of the parameter space remains unexplored in multi-layered (n > 1) hybrid perovskites for solar cell applications. Here, we incorporate carbazole derivatives as a proof of concept towards the use of tailored functional molecules in multi-layered perovskites. Films of low-n carbazole containing perovskites show high photoconductivity half-lifetimes. Higher-n (n = 40) multi-layered perovskite films possess charge carrier diffusion lengths comparable to MAPI thin films. Solar cells containing these materials have comparable efficiencies to our MAPI and phenethylammonium (PEA)-containing multi-layered perovskite reference devices. Moisture stability tests were performed both at the material and device levels. In comparison to MAPI and PEA-based materials and solar cells, the addition of a small percentage of the carbazole derivative to the perovskite material significantly enhances the moisture stability.",,,,"; Grozema, Ferdinand/A-3747-2013","Van Gompel, Wouter/0000-0002-8173-5206; Herckens, Roald/0000-0002-7454-5631; Song, Wenya/0000-0003-1988-9324; Gelvez-Rueda, Maria C./0000-0003-2019-8723; Grozema, Ferdinand/0000-0002-4375-799X",,,,,,,,,,,,2050-7488,2050-7496,,,,7-Dec,2018,6,45,,,,,22899,22908,,10.1039/c8ta08019d,,,,,,,,WOS:000451738200054,,,,,
J,"Barbe, J; Newman, M; Lilliu, S; Kumar, V; Lee, HKH; Charbonneau, C; Rodenburg, C; Lidzey, D; Tsoi, WC",,,,"Barbe, Jeremy; Newman, Michael; Lilliu, Samuele; Kumar, Vikas; Lee, Harrison Ka Hin; Charbonneau, Cecile; Rodenburg, Cornelia; Lidzey, David; Tsoi, Wing Chung",,,Localized effect of PbI2 excess in perovskite solar cells probed by high- resolution chemical- optoelectronic mapping,JOURNAL OF MATERIALS CHEMISTRY A,,,,,,,,,,,,"We report the laser irradiation of CH3NH3PbI3 solar cells to generate and control localized PbI2 degradation product. We show that by tuning the laser power and illumination time, we can controllably form a local excess of PbI2. High-resolution advanced multi-mapping techniques are used to highlight the effect of PbI2 on the photophysical and photoelectrical properties in a complete perovskite device. Whereas a thick PbI2 film at the perovskite/hole transport layer interface has a detrimental effect on the photocurrent and photoluminescence, a thin PbI2 film (<20 nm) leads to a significant photocurrent increase, which is ascribed to the passivation of non-radiative defects and reduced charge recombination at the interface. Our findings reveal that laser irradiation is a new approach to understand the effect of PbI2 surface layers and potentially offers a means to passivate trap states and improve PV properties of perovskite devices.",,,,,"Lidzey, David/0000-0002-8558-1160; Alsari, Mejd/0000-0001-6005-4906",,,,,,,,,,,,2050-7488,2050-7496,,,,7-Dec,2018,6,45,,,,,23010,23018,,10.1039/c8ta09536a,,,,,,,,WOS:000451738200066,,,,,
J,"Myung, CW; Lee, G; Kim, KS",,,,"Myung, Chang Woo; Lee, Geunsik; Kim, Kwang S.",,,La- doped BaSnO3 electron transport layer for perovskite solar cells,JOURNAL OF MATERIALS CHEMISTRY A,,,,,,,,,,,,"Due to the photoinstability and large hysteresis of the TiO2 electron transport layer (ETL) in perovskite solar cells (PSCs), the search for novel electron transport materials has emerged. Herein, using first principles calculations, we unveiled the key factor for the ideal band alignment between La-doped BaSnO3 (LBSO) and methyl ammonium (MA) lead iodide perovskite (MAPbI(3)). The (PbI2-, MAI-terminated)CH3NH3PbI3/(SnO2-, BaO-terminated)LaxBa(1-x)SnO3 interface formed a stable all-perovskite heterostructure with large binding energy. The selective band alignment of the conduction band was easily manipulated by La-doping on the Ba site due to the band gap renormalization (or shrinkage) caused by doped electrons and La3+ dopant. In addition, the MAI-terminated MAPbI(3)/LBSO interface exhibited proton transfer (BaO-terminated) and strong hydrogen bonding (SnO2-terminated) between MA and oxygen anion. LBSO presenting high mobility, photostability, and structural stability would help develop the next generation ETL materials for PSCs.",,,,"Lee, Geunsik/R-1723-2019; Myung, Chang Woo/V-2298-2018; Kim, Kwang Soo/C-7538-2012","Lee, Geunsik/0000-0002-2477-9990; Myung, Chang Woo/0000-0002-9480-6982; Kim, Kwang Soo/0000-0002-6929-5359",,,,,,,,,,,,2050-7488,2050-7496,,,,7-Dec,2018,6,45,,,,,23071,23077,,10.1039/c8ta08764d,,,,,,,,WOS:000451738200073,,,,,
J,"Lee, JH; Deng, ZY; Bristowe, NC; Bristowe, PD; Cheetham, AK",,,,"Lee, Jung-Hoon; Deng, Zeyu; Bristowe, Nicholas C.; Bristowe, Paul D.; Cheetham, Anthony K.",,,The competition between mechanical stability and charge carrier mobility in MA-based hybrid perovskites: insight from DFT,JOURNAL OF MATERIALS CHEMISTRY C,,,,,,,,,,,,"Hybrid organic-inorganic perovskites and their inorganic analogues, such as MAPbI(3) (MA = methylammonium, CH3NH3) and CsPbI3, are currently under intense investigation due to their high-power conversion efficiencies and low cost for solar cell applications. Herein, we investigate the effect of methylammonium and the inorganic A-cations on the elastic and related transport properties of halide perovskites using van der Waals (vdW) corrected density functional theory (DFT) calculations. For inorganic halide perovskites we find that the bonding within the inorganic framework is mainly responsible for their elastic behavior. However, our DFT calculations show that when a MA cation is substituted into the structure the combined effects of stericity (conformation) and hydrogen-framework interactions improve the material's resistance to deformation. For example, the orientationally-averaged Young's modulus of orthorhombic MAPbI(3) increases by about 19% compared to the equivalent inorganic series of structures. We also find that, within the carrier-acoustic phonon scattering regime, the electron and hole carrier mobilities of hybrid halide perovskites are lowered by the hydrogen-bonding-induced tilting of the inorganic octahedra. Taken together, these results can help guide the optimization of the mechanical and transport properties of perovskite-based solar cell materials.",,,,"Bristowe, Nicholas/N-3605-2019; Bristowe, Nicholas/B-2230-2013; Deng, Zeyu/D-5204-2016","Bristowe, Nicholas/0000-0003-1286-8440; Lee, Jung-Hoon/0000-0002-2983-678X; Deng, Zeyu/0000-0003-0109-9367; Cheetham, Anthony/0000-0003-1518-4845",,,,,,,,,,,,2050-7526,2050-7534,,,,7-Dec,2018,6,45,,,,,12252,12259,,10.1039/c8tc04750b,,,,,,,,WOS:000451073200013,,,,,
J,"Qiu, T; Hu, YQ; Xu, F; Yan, Z; Bai, F; Jia, GH; Zhang, SF",,,,"Qiu, Ting; Hu, Yanqiang; Xu, Feng; Yan, Zhong; Bai, Fan; Jia, Guohua; Zhang, Shufang",,,Recent advances in one-dimensional halide perovskites for optoelectronic applications,NANOSCALE,,,,,,,,,,,,"Metal-halide perovskites have emerged as efficient, low-cost energy materials owing to their remarkable optoelectronic properties. In particular, the dimensionality and morphology of crystallites may have a striking influence on their chemical and physical properties and therefore affect their optoelectronic applications. One-dimensional halide perovskites have superior carrier transportation in one dimension, high crystalline quality, and consequently, high quantum efficiencies and long carrier diffusion lengths, which are important for the performance of perovskite-based nanoscale optoelectronic and photonic devices. In this review, we highlight recent advances in the synthesis of one-dimensional halide perovskites and their unique properties as well as their novel optoelectronic applications. This review aims to provide an overview of the achievements in synthesis techniques and nanoscale optoelectronic applications based on one-dimensional perovskite nanocrystals.",,,,,"Jia, Guohua/0000-0003-1179-2763; zhang, shufang/0000-0003-0556-4078",,,,,,,,,,,,2040-3364,2040-3372,,,,7-Dec,2018,10,45,,,,,20963,20989,,10.1039/c8nr05862h,,,,,,,,WOS:000451738900004,30418466,,,,
J,"Tu, YG; Yang, XY; Su, R; Luo, DY; Cao, Y; Zhao, LC; Liu, TH; Yang, WQ; Zhang, YF; Xu, ZJ; Liu, QZ; Wu, JH; Gong, QH; Mo, FY; Zhu, R",,,,"Tu, Yongguang; Yang, Xiaoyu; Su, Rui; Luo, Deying; Cao, Yang; Zhao, Lichen; Liu, Tanghao; Yang, Wenqiong; Zhang, Yifei; Xu, Zhaojian; Liu, Quanzhen; Wu, Jihuai; Gong, Qihuang; Mo, Fanyang; Zhu, Rui",,,Diboron-Assisted Interfacial Defect Control Strategy for Highly Efficient Planar Perovskite Solar Cells,ADVANCED MATERIALS,,,,,,,,,,,,"Metal halide perovskite films are endowed with the nature of ions and polycrystallinity. Formamidinium iodide (FAI)-based perovskite films, which include large cations (FA) incorporated into the crystal lattice, are most likely to induce local defects due to the presence of the unreacted FAI species. Here, a diboron-assisted strategy is demonstrated to control the defects induced by the unreacted FAI both inside the grain boundaries and at the surface regions. The diboron compound (C12H10B2O4) can selectively react with unreacted FAI, leading to reduced defect densities. Nonradiative recombination between a perovskite film and a hole-extraction layer is mitigated considerably after the introduction of the proposed approach and charge-carrier extraction is improved as well. A champion power conversion efficiency of 21.11% is therefore obtained with a stabilized power output of 20.83% at the maximum power point for planar perovskite solar cells. The optimized device also delivers negligible hysteresis effect under various scanning conditions. This approach paves a new way for mitigating defects and improving device performance.",,,,"WU, Jihuai/D-3629-2013; Luo, Deying/V-9382-2018; Zhu, Rui/E-7572-2010; Tu, Yongguang/U-9756-2017; Liu, Tanghao/T-3702-2018","WU, Jihuai/0000-0002-9820-1382; Luo, Deying/0000-0002-8977-7267; Zhu, Rui/0000-0001-7631-3589; Tu, Yongguang/0000-0002-1402-4148; Liu, Tanghao/0000-0002-1163-0214",,,,,,,,,,,,0935-9648,1521-4095,,,,6-Dec,2018,30,49,,,,,,,1805085,10.1002/adma.201805085,,,,,,,,WOS:000453377200024,30294817,,,,
J,"Zhao, PJ; Kim, BJ; Ren, XD; Lee, DG; Bang, GJ; Jeon, JB; Kim, WB; Jung, HS",,,,"Zhao, Pengjun; Kim, Byeong Jo; Ren, Xiaodong; Lee, Dong Geon; Bang, Gi Joo; Jeon, Jae Bum; Kim, Won Bin; Jung, Hyun Suk",,,Antisolvent with an Ultrawide Processing Window for the One-Step Fabrication of Efficient and Large-Area Perovskite Solar Cells,ADVANCED MATERIALS,,,,,,,,,,,,"Photovoltaic technologies based on perovskite absorber materials have led this optoelectronic field into a brand-new horizon. However, the present antisolvents used in the one-step spin-coating method always encounter problems with the very narrow process window. Herein, anisole is introduced into the one-step spin-coating method, and the technology is developed to fabricate perovskite thin films with ultrawide processing window with a dimethylformamide (DMF): dimethyl sulfoxide (DMSO) ratio varying from 6: 4 to 9: 1 in the precursor solution, anisole dripping time ranging from 5 to 25 s, and an antisolvent volume varying from 0.1 to 0.9 mL. Perovskite thin films as large as 100 cm(2) are successfully fabricated using this method. Maximum photoelectric conversion efficiencies of 19.76% for small-area (0.14 cm(2)) and 17.39% for large-area (1.08 cm(2)) perovskite solar cell devices are obtained. It is also found that there are intermolecular hydrogen-bonding forces between anisole and DMF/DMSO that play critical roles in the wide process window. These results provide a deeper understanding of the crystallizing procedure of perovskite during the one-step spin-coating process.",,,,,"Zhao, Pengjun/0000-0003-4272-953X; Jung, Hyun Suk/0000-0002-7803-6930",,,,,,,,,,,,0935-9648,1521-4095,,,,6-Dec,2018,30,49,,,,,,,1802763,10.1002/adma.201802763,,,,,,,,WOS:000453377200006,30306647,,,,
J,"Zhang, PL; Zhu, GB; Shi, Y; Wang, YP; Zhang, JH; Du, LC; Ding, DJ",,,,"Zhang, Pingli; Zhu, Gangbei; Shi, Ying; Wang, Yunpeng; Zhang, Jiahua; Du, Luchao; Ding, Dajun",,,"Ultrafast Interfacial Charge Transfer of Cesium Lead Halide Perovskite Films CsPbX3 (X = Cl, Br, I) with Different Halogen Mixing",JOURNAL OF PHYSICAL CHEMISTRY C,,,,,,,,,,,,"Understanding the interfacial charge transfer of the photoinduced transients of all-inorganic cesium lead halide perovskites (CsPbX3; X = Cl, Br, I) is critical for their photovoltaic applications. Ultrafast dynamics can provide comprehensive information about the transient behavior of the carriers and their transfer mechanism in the materials. In this work, the interfacial charge transfer of CsPbX3 films assembled with TiO2 with different halogen doping ratios was studied using femtosecond transient absorption spectroscopy combined with global analysis. Four subsequent decay processes after photo excitation were carried out, including hot carrier cooling, free exciton formation, electron transfer, and charge recombination. The results indicate that the time constant of the interfacial electron transfer varies with the location of the trap state of these perovskites and the relative energy of conduction bands in the perovskite and TiO2 and that the time constant of the charge recombination can be attributed to the electron-hole interactions. These interpretations are supported by calculations based on first-principles density functional theory. Higher iodine doping in such perovskite CsPbX3/TiO2 systems increases the time constants of the electron transfer and charge recombination, which suggests that all-inorganic perovskite CsPbX3 with a high iodine content is favorable for improving the power conversion efficiency of solar cells.",,,,,"Zhang, Pingli/0000-0002-6354-8781",,,,,,,,,,,,1932-7447,,,,,6-Dec,2018,122,48,,,,,27148,27155,,10.1021/acs.jpcc.8b07237,,,,,,,,WOS:000452693300004,,,,,
J,"Chang, JL; Yuan, HK; Zhang, QY; Wang, B; Chen, XR; Chen, H",,,,"Chang, Junli; Yuan, Hongkuan; Zhang, Qingyang; Wang, Biao; Chen, Xiaorui; Chen, Hong",,,"Theoretical Insights into Perovskite Compounds MAPb(1-alpha)X(alpha)I(3-beta)Y(beta) (X = Ge, Sn; Y = Cl, Br): An Exploration for Superior Optical Performance",JOURNAL OF PHYSICAL CHEMISTRY C,,,,,,,,,,,,"The power conversion efficiency of the perovskite-based solar cells has been rapidly exceeding 23% in the past few years. In the paper, the electronic and optical properties of the doped series MAPb(1-alpha)X(alpha)I(3-beta)Y(beta) (X = Ge, Sn; Y = Cl, Br) are explored for ascendant absorption capability. Hybrid density functional has been conducted to obtain exact electronic property. The defect formation energy, with the maximal value of -2.221 eV, indicates that all the doped series can be readily synthesized. Moreover, the charge density distributions suggest that photogenerated holes are easily transferred to the adjacent hole transport layer in Cl/Br-mono than in the others. Furthermore, it is clearly revealed that absorption coefficients of perovskite-based compounds, including the Ge-mono, Sn-mono, Ge-Cl, and Ge-Br, are significantly enhanced in the whole visible-light range and even near infrared. Our simulations pave a new way to deepen the understanding of the intrinsic characteristics of perovskite materials, and deliver basic theoretical insights into designing new-type perovskite-based photovoltaic devices.",,,,,,,,,,,,,,,,,1932-7447,,,,,6-Dec,2018,122,48,,,,,27205,27213,,10.1021/acs.jpcc.8b08543,,,,,,,,WOS:000452693300010,,,,,
J,"Kaienburg, P; Hartnage, P; Pieters, BE; Yu, JX; Grabowski, D; Liu, ZF; Haddad, J; Rau, U; Kircharte, T",,,,"Kaienburg, Pascal; Hartnage, Paula; Pieters, Bart E.; Yu, Jiaoxian; Grabowski, David; Liu, Zhifa; Haddad, Jinane; Rau, Uwe; Kircharte, Thomas",,,How Contact Layers Control Shunting Losses from Pinholes in Thin-Film Solar Cells,JOURNAL OF PHYSICAL CHEMISTRY C,,,,,,,,,,,,"An absorber layer that does not fully cover the substrate is a common issue for thin-film solar cells such as perovskites. However, models that describe the impact of pinholes on solar cell performance are scarce. Here, we demonstrate that certain combinations of contact layers suppress the negative impact of pinholes better than others. The absence of the absorber at a pinhole gives way to a direct electrical contact between the two semiconducting electron and hole transport layers. The key to understand how pinholes impact the solar cell performance is the resulting nonlinear diodelike behavior of the current across the interface between these two layers (commonly referred to as a shunt current). Based on experimentally obtained data that mimic the current-voltage characteristics across these interfaces, we develop a simple model to predict pinhole-induced solar cell performance deterioration. We investigate typical contact layer combinations such as TiO2/spiro-OMeTAD, poly(3,4-ethylenedioxythiophene)-poly(styrenesulfonate)/phenyl-C-61-butyric acid methyl ester, and TiO2/poly(3-hexylthiophene). Our results directly apply to perovskite and other emerging inorganic thin-film solar cells, and the methodology is transferable to CIGS and CdTe. We find substantial differences between five commonly applied contact layer combinations and conclude that it is not sufficient to optimize the contact layers of any real-world thin-film solar cell only with regard to the applied absorber. Instead, in the context of laboratory and industrial fabrication, the tolerance against pinholes (i.e., the mitigation of shunt losses via existing pinholes) needs to be considered as an additional, important objective.",,,,"Rau, Uwe/G-2256-2011; Kirchartz, Thomas/G-7687-2014","Rau, Uwe/0000-0003-3526-3081; Kirchartz, Thomas/0000-0002-6954-8213; Liu, Zhifa/0000-0003-1068-4867",,,,,,,,,,,,1932-7447,,,,,6-Dec,2018,122,48,,,,,27263,27272,,10.1021/acs.jpcc.8b09400,,,,,,,,WOS:000452693300017,,,,,
J,"Aepuru, R; Mondal, S; Ghorai, N; Kumar, V; Panda, HS; Ghosh, HN",,,,"Aepuru, Radhamanohar; Mondal, Somen; Ghorai, Nandan; Kumar, Viresh; Panda, H. S.; Ghosh, Hirendra N.",,,Exploring the Carrier Dynamics in Zinc Oxide-Metal Halide-Based Perovskite Nanostructures: Toward Reduced Dielectric Loss and Improved Photocurrent,JOURNAL OF PHYSICAL CHEMISTRY C,,,,,,,,,,,,"Metal halide-based perovskites have emerged as a potential candidate for optoelectronic applications because of their impressive performance achieved by tuning the optical/electrical properties through tailoring the perovskite nanostructures. Herein, we report the synthesis of composite nanostructures by incorporation of ZnO (similar to 6 nm) into the CsPbBr3 (CPB) perovskite framework, which shows significant enhancement of photocurrent because of efficient interfacial charge separation and reduced dielectric loss. Detailed steady-state and time-resolved photoluminescence studies have been carried out to understand charge transfer dynamics in the CsPbBr3/ZnO nanostructure composite system. Femtosecond transient absorption and broadband dielectric spectroscopy studies were carried out to determine the charge carrier relaxation and transfer mechanism. The redox energy-level diagram suggests that the photoexcited electron from the conduction band (CB) of CPB can be transferred to the CB of ZnO NP because of thermodynamic viability. Ultrafast studies reveal that the electron transfer takes place from the perovskite nanostructures to ZnO NP within similar to 500 fs and limits the recombination process by efficient charge separation and charge accumulation at the interfaces. Dielectric studies also reveal reduced charge leakage in composite nanostructures with efficient charge separation by facilitating the charge accumulation at the interfaces. Overall, the efficient charge transfer and slow carrier recombination with reduced dielectric losses significantly improved the photocurrent behavior in the CsPbBr3/ZnO nanostructure composite system as desired for optoelectronic devices.",,,,,"Panda, Himanshu/0000-0003-1353-3714",,,,,,,,,,,,1932-7447,,,,,6-Dec,2018,122,48,,,,,27273,27283,,10.1021/acs.jpcc.8b09403,,,,,,,,WOS:000452693300018,,,,,
J,"Ripolles, TS; Yamasuso, D; Zhang, Y; Kamarudin, MA; Ding, C; Hirotani, D; Shen, Q; Hayase, S",,,,"Ripolles, Teresa S.; Yamasuso, Daiki; Zhang, Yaohong; Kamarudin, Muhammad Akmal; Ding, Chao; Hirotani, Daisuke; Shen, Qing; Hayase, Shuzi",,,New Tin(II) Fluoride Derivative as a Precursor for Enhancing the Efficiency of Inverted Planar Tin/Lead Perovskite Solar Cells,JOURNAL OF PHYSICAL CHEMISTRY C,,,,,,,,,,,,"Hybrid organic-inorganic lead halide perovskite has become one of the most attractive materials for future low-cost and high-efficiency solar technology. However, serious concern about the content of toxic lead in photovoltaic devices emphasizes the mixture of tin/lead. Here, we synthesized and fully characterized tin(II) fluoride with a molecule of dimethyl sulfoxide such as a [SnF2(DMSO)](2) complex to be used as an additive in the Sn-Pb perovskite precursor for photovoltaic applications. Once the concentration of the SnF2 complex has been optimized to be 10 mol %, the highest efficiency achieved in the inverted architecture was 15.93% with an open circuit voltage of 0.77 V, short circuit current of 26.53 mA cm(-2), and fill factor (FF) of 0.78. Transient absorption and impedance spectroscopy corroborated that this complex reduces the trap states and improves the transport recombination at the interface compared with solar cells without additives or with the SnF2 additive, in which the latter is widely used. Here, we suggest an alternative method to control the Sn+2 reaction in Sn-Pb perovskite devices.",,,,"Zhang, Yaohong/D-7006-2018; Kamarudin, Muhammad Akmal/J-6223-2015","Zhang, Yaohong/0000-0001-7789-4784; Kamarudin, Muhammad Akmal/0000-0002-2256-5948",,,,,,,,,,,,1932-7447,,,,,6-Dec,2018,122,48,,,,,27284,27291,,10.1021/acs.jpcc.8b09609,,,,,,,,WOS:000452693300019,,,,,
J,"Peng, C; Chen, JF; Wang, HF; Hu, P",,,,"Peng, Chao; Chen, Jianfu; Wang, Haifeng; Hu, P.",,,First-Principles Insight into the Degradation Mechanism of CH3NH3PbI3 Perovskite: Light-Induced Defect Formation and Water Dissociation,JOURNAL OF PHYSICAL CHEMISTRY C,,,,,,,,,,,,"The organic/inorganic hybrid CH3NH3PbI3 perovskite shows promising features in light harvesters, but its instability under humid environment seriously restricts its application. To improve the long-term stability, it is imperative to understand the degradation mechanism at the atomic level. Here, we apply the density functional theory (DFT)+U method to systematically investigate the effect of light and the chemical interaction between the orthorhombic CH3NH3PbI3 (ort-CH3NH3PbI3) and water and some key roles of water/light causing instability of ort-CH3NH3PbI3 are identified. First, we demonstrate that the identified U values (I: 8 eV, Pb: 9 eV) in the DFT+U approach together with spin-orbit coupling can well describe the electronic and basic chemical properties of ortCH(3)NH(3)PbI(3), which is a good balance between the accuracy and computational cost. Second, the photogenerated hole is revealed to thermodynamically promote the formation of surface and bulk iodine vacancies in ort-CH3NH3PbI3(100) system that may induce the hysteresis behavior in current-voltage (J-V) curves and aging of perovskite solar cells. More importantly, the formed defect of iodine vacancy would induce H2O to undergo irreversible dissociation. Third, on the perfect ortCH(3)NH(3)PbI(3)(100) surface in the dark, H2O is found to be difficult to dissociate and incline to molecularly adsorb; in contrast, with a photogenerated electron involved, the dissociation of H2O molecule becomes favorable with a decreased barrier of 0.57 eV. H2O dissociation results in the formation of hydroxyl anion (OH-), which can strongly interact with CH3NH3+ and lead to the formation of CH3NH2, thereby accelerating the ort-CH3NH3PbI3 degradation.",,,,,,,,,,,,,,,,,1932-7447,,,,,6-Dec,2018,122,48,,,,,27340,27349,,10.1021/acs.jpcc.8b07294,,,,,,,,WOS:000452693300025,,,,,
J,"Qiao, L; Fang, WH; Long, R",,,,"Qiao, Lu; Fang, Wei-Hai; Long, Run",,,Dopant Control of Electron-Hole Recombination in Cesium-Titanium Halide Double Perovskite by Time Domain Ab lnitio Simulation: Codoping Supersedes Monodoping,JOURNAL OF PHYSICAL CHEMISTRY LETTERS,,,,,,,,,,,,"Using nonadiabatic (NA) molecular dynamics combined with time domain density functional theory, we simulate electron hole recombination in pristine and doped inorganic Pb-free double perovskite Cs2TiBr6. We show that replacing the titanium and/or bromine with silicon and/or chlorine extends the charge carrier lifetime. Importantly, dopants avoid deep traps despite the fact that they do not change the fundamental band gap of Cs2TiBr6, and they decrease the NA electron-phonon coupling and accelerate decoherence arising from the reduced overlap of electron and hole wave functions as well as fast phonon modes induced by light dopants, respectively, suppressing electron hole recombination. More importantly, codoping can reduce the formation energy of silicon and achieve higher doping concentration, potentially increasing the lifetime further. Our study suggests a rational strategy to reduce energy losses by codoping in design of high-performance all-inorganic Pb-free perovskite solar cells.",,,,,"Fang, Wei-Hai/0000-0002-1668-465X",,,,,,,,,,,,1948-7185,,,,,6-Dec,2018,9,23,,,,,6907,+,,10.1021/acs.jpclett.8b03356,,,,,,,,WOS:000452929200037,30472861,,,,
J,"Sanders, S; Stummler, D; Pfeiffer, P; Ackermann, N; Schimkat, F; Simkus, G; Heuken, M; Baumann, PK; Vescan, A; Kalisch, H",,,,"Sanders, Simon; Stuemmler, Dominik; Pfeiffer, Pascal; Ackermann, Nils; Schimkat, Florian; Simkus, Gintautas; Heuken, Michael; Baumann, Peter K.; Vescan, Andrei; Kalisch, Holger",,,Morphology Control of Organic-Inorganic Bismuth-Based Perovskites for Solar Cell Application,PHYSICA STATUS SOLIDI A-APPLICATIONS AND MATERIALS SCIENCE,,,,,,,,,,,,"Recently, Pb-based organometal halide perovskite solar cells have passed 20% power conversion efficiency (PCE). However, the main issue hampering commercialization is toxic Pb contained in these cells. Therefore, great attention is devoted to replace Pb by less harmful metals such as Bi. Yet, the most efficient methylammonium bismuth iodide (MBI) perovskite solar cells reported in literature reach PCE up to 0.2%. In this work, MBI perovskite solar cells, which are processed by spin-coating under inert nitrogen atmosphere, employing a standard non-inverted stack are presented. The control of perovskite morphology by modifying the process has been highlighted and the impact on photovoltaic (PV) characteristics has been shown. It is observed that the concentration of the perovskite solution (0.15-0.30 M) has a huge impact on the crystallite size, and the rotation speed during the spin-coating process determines the layer coverage. Exposure of MBI solar cells to ambient air is found to be essential to obtain the highest short-circuit current and open-circuit voltage. The PCE increases over time, from 0.004% directly after processing up to 0.17% after 48 h. The fabricated cells exhibit an open-circuit voltage of 0.72 V, which is the highest value published for this type of solar cell.",,,,,,,,,,,,,,,,,1862-6300,1862-6319,,,,6-Dec,2018,215,23,,,,,,,1800409,10.1002/pssa.201800409,,,,,,,,WOS:000452297400014,,,,,
J,"Wilkes, GC; Deng, XY; Choi, JJ; Gupta, MC",,,,"Wilkes, George C.; Deng, Xiaoyu; Choi, Joshua J.; Gupta, Mool C.",,,Laser Annealing of TiO2 Electron-Transporting Layer in Perovskite Solar Cells,ACS APPLIED MATERIALS & INTERFACES,,,,,,,,,,,,"Solution-processed TiO2 and other metal-oxide electron-transporting layers (ETLs) for perovskite solar cells commonly require high-temperature annealing (>450 degrees C), causing the underlying indium-tin oxide (ITO) to degrade and inhibiting the use of flexible plastic substrates, such as poly(ethylene naphthalate). Laser-based solar cell manufacturing is attracting increased interest and can enable rapid and low-temperature fabrication of perovskite solar cells. By using novel pulsed ultraviolet laser processing on the solution-processed TiO2, we demonstrate a champion 17.1% efficient flexible perovskite solar cell. We can independently control the annealing of the ETL without affecting the underlying ITO or substrate due to the shallow absorption depth and short pulse duration of the laser. Ellipsometry and X-ray photoelectron spectroscopy verify that the laser annealed TiO2 thin film is stoichiometric and relatively denser than the thermally annealed control sample. The efficiencies of the laser-processed devices exceeded those fabricated via hot plate, but with the added benefit of a high-throughput, low temperature, and flexible-substrate-friendly process.",,,,,"Wilkes, George/0000-0001-9450-6253",,,,,,,,,,,,1944-8244,1944-8252,,,,5-Dec,2018,10,48,,,,,41312,41317,,10.1021/acsami.8b13740,,,,,,,,WOS:000452694100038,30421599,,,,
